Repository: RoboWiki/RoboWiki

# RoboWiki Data

> RoboWiki：面向机器人部件的可追溯工程知识库。以参数可追溯的部件库为核心，选型台作为试验工具，用 Issue 收集每个部件的实测与评价；再逐步打通机械—硬件—嵌入式—算法与系统集成的制作全链路。本仓是这个知识库的数据底座。
>
> 部件库与采购是当前主线；选型台为试验版，四层 + 系统集成是全链路骨架，按阶段补。

**RoboWiki 的唯一数据事实源：部件、整机、材料、工艺、软件、渠道、评分快照与产品图。**

站点代码在 [RoboWiki/RoboWiki.github.io](https://github.com/RoboWiki/RoboWiki.github.io)，线上地址 <https://robowiki.github.io/>。

```
417 条目录数据（部件库 342 + 设备库 75） · 32 种材料 + 9 种工艺
42 台整机 · 22 个软件 · 234 家渠道 · 712 张产品图
```

## 仓库职责

| 目录 | 内容 |
|---|---|
| `data/` | 唯一事实源：`catalog/`、`robots/`、`materials/`、`offers/`、`software.json`、`suppliers.json`、`taxonomy.json`、评分/实测快照与注册表 |
| `.github/ISSUE_TEMPLATE/` | 评分、实测、纠错、文章投稿表单；Issue 是用户内容的数据源 |
| `schema/` | 数据契约：字段、类型、枚举、口径与 `semantics.version` |
| `assets/parts/` | 随条目托管的产品图；版权归原厂/原商城，出处逐条写在 `image_source` |
| `pipeline/` | `validate` 数据闸门，以及评分 / 实测快照的导入逻辑 |
| `tools/` | ID 注册表、发布导出与一次性数据整理脚本 |
| `docs/` | 数据治理、版本化、ID 规则与架构决策 |
| `tests/` | 数据闸门、语义、分类与发布物测试 |

**站点仓不保存数据副本。** 它通过 `data.lock.json` 锁定本仓的 `data-v*` release，构建时下载并校验 SHA-256。

## Issue 即数据

评分、实测、纠错和文章投稿都放在本仓 Issues：

- `rating` / `review`：站点构建时按标签拉取并聚合，不写数据库；
- `data-fix`：维护者按数据发布流程修改，改动说明留在 Issue；
- `article`：审核后进入教程库。

Issue 只通过 GitHub 账号提交，不需要站内注册。

## 快速开始

```bash
python -m pip install -e ".[dev]"

python -m pipeline validate       # 数据闸门：字段、口径、ID、分类
python -m pytest                  # 核心测试
python tools/id_registry.py --check
```

发布物试跑（产物写到 `dist/`，不要提交）：

```bash
python tools/export_data.py --out .tmp-data-export --tag data-v2026.11.11.2
```

## 数据发布

打 `data-v*` tag，或在 Actions 里手动触发 **Data release**。流程会先跑数据闸门，再产出：

| 附件 | 内容 |
|---|---|
| `robowiki-data-<version>.tar.gz` | `data/` + `schema/` + `assets/` 的只读快照 |
| `MANIFEST.json` | 条目数、ID 数、semantics 版本、图片数与生成时间 |
| `SHA256SUMS.txt` | 上面两个文件的 SHA-256 |

下游必须 pin 版本并记录 `MANIFEST.json`，不要跟 `main` 的 HEAD。
站点侧更新 `data.lock.json` 后，Pages 会重新下载、校验并构建。

## 三条硬规则

1. **缺失写 `null`**：不猜、不省略 key。`null` 表示厂商没公布，不是 0。
2. **ID 永久**：新增登记；改名留 `alias_of`；删除留 `removed`。见 [docs/ID-POLICY.md](docs/ID-POLICY.md)。
3. **有图必写 `image_source`，有仓库必写 `repo_license`**；读不到就写 `null`。

补充口径：

- 扭矩、转速一律指输出端（含减速箱）；原始值和换算过程保留在 `specs` / `notes`。
- 来源等级 `A/B/C`：A 逐项核对厂商手册，B 公开网页，C 转述线索；C 不进推荐与对比。
- 同一品类 / 子类的 A 级字段键集必须一致，数据闸门会拦。

## 贡献

- 纠参数、补数据：直接改对应 JSON 后提 PR；先跑 `python -m pipeline validate`。
- 新增型号：先在 `data/_id_registry.json` 登记 ID，再补 `data/catalog/<category>/`。
- 写实测 / 评分：走本仓的 Issue 表单，快照由 `pipeline/ingest_*` 聚合，**不要手改快照**。
- 产品图：放进 `assets/parts/`，并在条目里写 `image_source` 与 `last_checked`。

完整流程见 [CONTRIBUTING.md](CONTRIBUTING.md)。

## 许可证

本仓代码与整理成果按 **AGPL-3.0** 发布，全文见 [LICENSE](LICENSE)。
厂商手册、商品图与第三方仓库的权利归原方，详见 [NOTICE.md](NOTICE.md) 与条目字段。

File: data/materials/elastomers.json
[
  {
    "id": "mat-silicone-vmq",
    "category": "material",
    "group": "elastomer",
    "group_label": "弹性体",
    "family": "silicone",
    "family_label": "硅胶",
    "name": "硅胶 VMQ",
    "name_en": "Silicone rubber (VMQ)",
    "model": "VMQ",
    "title": "硅胶 VMQ（甲基乙烯基硅橡胶）",
    "aliases": ["VMQ", "硅胶", "硅橡胶", "Silicone", "甲基乙烯基硅橡胶"],
    "url": "https://www.elkem.com/products/silicones/heat-cured-rubber/silicone-rubber/",
    "sources": [
      {
        "url": "https://www.elkem.com/products/silicones/heat-cured-rubber/silicone-rubber/",
        "kind": "reference",
        "checked_on": "2026-11-02"
      },
      {
        "url": "https://baike.baidu.com/item/VMQ/4551477",
        "kind": "reference",
        "checked_on": "2026-11-02"
      }
    ],
    "source_tier": "B",
    "verified": 0,
    "last_checked": "2026-11-02",
    "origin": "Elkem 硅橡胶公开资料 + VMQ 公开数据整理（2026-11-02）；配方不同硬度/强度差异大",
    "specs": {
      "density_g_cm3": 1.15,
      "modulus_GPa": 0.005,
      "tensile_MPa": 8,
      "yield_MPa": null,
      "elongation_pct": 400,
      "hardness": "Shore A 50（25–80）",
      "service_temp_C": 200,
      "low_temp_C": -60,
      "melting_C": null,
      "thermal_cond_W_mK": 0.2,
      "cte_um_mK": 250,
      "price_level": "中",
      "price_note": "按公斤/件计价；液态硅胶（LSR）与定制件另算模具费",
      "sim_note": "密度 1150 kg/m³；模量约 5 MPa（0.005 GPa）。超弹性材料，MuJoCo 里通常用软接触参数近似，不要直接当线弹性体。",
      "image_url": null,
      "image_source": null,
      "doc_url": "https://www.elkem.com/products/silicones/heat-cured-rubber/silicone-rubber/"
    },
    "forms": [
      { "form": "板材", "spec": "厚度 0.5–50 mm", "note": "可模压/裁切" },
      { "form": "管材", "spec": "内径 Ø1–100 mm", "note": "密封/护套用" },
      { "form": "型材", "spec": "定制截面", "note": "密封条/减振条" },
      { "form": "液体", "spec": "RTV/LSR", "note": "灌封、包胶、模具浇注" },
      { "form": "定制件", "spec": "模压/注塑", "note": "机器人皮肤、夹爪垫" }
    ],
    "processes": ["proc-injection"],
    "applications": [
      "机器人皮肤",
      "密封圈/O 型圈",
      "减振垫",
      "线缆护套",
      "夹爪垫"
    ],
    "pros": "宽温域（-60~200°C）、耐候、电绝缘、生理惰性、柔软回弹好。",
    "cons": "抗撕和耐磨弱、不耐油、强度低；尺寸精度和承载能力有限。",
    "notes": "有机硅弹性体（VMQ）。宽温域、耐候、电绝缘和生理惰性，适合机器人皮肤、密封圈和减振垫；抗撕和耐磨弱，不耐油，受力设计要留余量。",
    "suppliers": []
  },
  {
    "id": "mat-epdm",
    "category": "material",
    "group": "elastomer",
    "group_label": "弹性体",
    "family": "epdm",
    "family_label": "EPDM",
    "name": "EPDM 三元乙丙橡胶",
    "name_en": "Ethylene propylene diene monomer rubber (EPDM)",
    "model": "EPDM",
    "title": "EPDM 三元乙丙橡胶",
    "aliases": ["EPDM", "三元乙丙橡胶", "乙丙橡胶"],
    "url": "https://en.wikipedia.org/wiki/EPDM_rubber",
    "sources": [
      {
        "url": "https://en.wikipedia.org/wiki/EPDM_rubber",
        "kind": "reference",
        "checked_on": "2026-11-02"
      }
    ],
    "source_tier": "B",
    "verified": 0,
    "last_checked": "2026-11-02",
    "origin": "EPDM 公开资料与密封件典型值整理（2026-11-02）；配方与含胶率不同，硬度和强度差异大",
    "specs": {
      "density_g_cm3": 1.15,
      "modulus_GPa": 0.008,
      "tensile_MPa": 15,
      "yield_MPa": null,
      "elongation_pct": 400,
      "hardness": "Shore A 60–70",
      "service_temp_C": 120,
      "low_temp_C": -40,
      "melting_C": null,
      "thermal_cond_W_mK": 0.25,
      "cte_um_mK": 160,
      "price_level": "低",
      "price_note": "密封条/胶板按公斤计价；定制截面需开模",
      "sim_note": "密度 1150 kg/m³；模量约 8 MPa（0.008 GPa）。超弹性材料，仿真用软接触或超弹性本构，不要按线弹性取值。",
      "image_url": null,
      "image_source": null,
      "doc_url": "https://en.wikipedia.org/wiki/EPDM_rubber"
    },
    "forms": [
      { "form": "板材", "spec": "厚度 1–50 mm", "note": "胶板裁切/模压" },
      { "form": "管材", "spec": "内径 Ø3–100 mm", "note": "密封/护套用" },
      { "form": "型材", "spec": "定制截面", "note": "密封条、门窗条" },
      { "form": "定制件", "spec": "模压/挤出", "note": "垫片、护套、减振块" }
    ],
    "processes": ["proc-injection"],
    "applications": [
      "密封条/门窗条",
      "O 型圈/垫片",
      "线缆护套",
      "减振垫",
      "户外防护件"
    ],
    "pros": "耐候和耐臭氧极好、耐水耐蒸汽、电绝缘、价格低；宽温域（-40~120°C）。",
    "cons": "不耐油和芳香烃溶剂；抗撕一般、粘接困难；强度低于硅胶，压缩永久变形要评估。",
    "notes": "三元乙丙橡胶。耐候、耐臭氧和耐水性突出，适合户外密封条、垫片和线缆护套；不耐油，接触润滑脂的场合要改用丁腈或氟橡胶。",
    "suppliers": []
  },
  {
    "id": "mat-tpu",
    "category": "material",
    "group": "elastomer",
    "group_label": "弹性体",
    "family": "tpu",
    "family_label": "TPU",
    "name": "TPU 热塑性聚氨酯",
    "name_en": "Thermoplastic polyurethane (TPU)",
    "model": "TPU 95A/55D",
    "title": "TPU 热塑性聚氨酯",
    "aliases": ["TPU", "热塑性聚氨酯", "聚氨酯弹性体", "TPU 95A"],
    "url": "https://en.wikipedia.org/wiki/Thermoplastic_polyurethane",
    "sources": [
      {
        "url": "https://en.wikipedia.org/wiki/Thermoplastic_polyurethane",
        "kind": "reference",
        "checked_on": "2026-11-02"
      }
    ],
    "source_tier": "B",
    "verified": 0,
    "last_checked": "2026-11-02",
    "origin": "TPU 公开资料与 95A/55D 典型值整理（2026-11-02）；软段/硬段配比不同，硬度与模量跨度很大",
    "specs": {
      "density_g_cm3": 1.2,
      "modulus_GPa": 0.05,
      "tensile_MPa": 40,
      "yield_MPa": null,
      "elongation_pct": 450,
      "hardness": "Shore 55D",
      "service_temp_C": 90,
      "low_temp_C": -40,
      "melting_C": 180,
      "thermal_cond_W_mK": 0.2,
      "cte_um_mK": 150,
      "price_level": "中",
      "price_note": "FDM 线材按公斤计价；注塑级与医用级更贵",
      "sim_note": "密度 1200 kg/m³；模量约 50 MPa（0.05 GPa）。软硬段配比决定模量，仿真按具体 Shore 硬度取超弹性参数。",
      "image_url": null,
      "image_source": null,
      "doc_url": "https://en.wikipedia.org/wiki/Thermoplastic_polyurethane"
    },
    "forms": [
      { "form": "线材", "spec": "1.75/2.85 mm", "note": "FDM 柔性件常用 95A" },
      { "form": "板材", "spec": "厚度 1–50 mm", "note": "耐磨衬板/缓冲垫" },
      { "form": "管材", "spec": "内径 Ø2–100 mm", "note": "软管/护套" },
      { "form": "定制件", "spec": "注塑/浇注", "note": "夹爪垫、密封件、滚轮" }
    ],
    "processes": ["proc-fdm", "proc-injection"],
    "applications": [
      "柔性夹爪/夹爪垫",
      "机器人皮肤",
      "耐磨滚轮",
      "减振垫",
      "可穿戴结构"
    ],
    "pros": "耐磨和抗撕优于硅胶、硬度跨度大、回弹好、可 FDM 打印也可注塑；耐油性优于 EPDM。",
    "cons": "耐热只有约 90°C；吸湿后性能变化；FDM 打印速度慢、支撑难拆；长期压缩会蠕变。",
    "notes": "热塑性聚氨酯。软硬段配比可调，从 95A 软胶到 55D 硬质都能做；柔性夹爪、耐磨滚轮和减振垫常用。FDM 打印柔性件要降速，注塑件性能更稳定。",
    "suppliers": []
  }
]

File: data/materials/processes.json
[
  {
    "id": "proc-cnc",
    "category": "process",
    "group": "process",
    "group_label": "加工工艺",
    "family": "machining",
    "family_label": "减材加工",
    "name": "CNC 加工",
    "name_en": "CNC machining",
    "model": "CNC",
    "title": "CNC 加工",
    "aliases": ["CNC", "数控加工", "铣削", "车削", "机加工"],
    "url": "https://www.protolabs.com/services/cnc-machining/",
    "sources": [
      {
        "url": "https://www.protolabs.com/services/cnc-machining/",
        "kind": "reference",
        "checked_on": "2026-11-02"
      },
      {
        "url": "https://www.hubs.com/manufacture/cnc-machining/",
        "kind": "reference",
        "checked_on": "2026-11-02"
      }
    ],
    "source_tier": "B",
    "verified": 0,
    "last_checked": "2026-11-02",
    "origin": "Protolabs / Hubs 公开 CNC 能力页整理（2026-11-02）；具体公差与表面按厂商报价单",
    "specs": {
      "tolerance_mm": 0.05,
      "tolerance_note": "标准 ±0.05–0.13 mm，视尺寸/材料/机床；高精度可到 ±0.01 mm",
      "surface_ra_um": 3.2,
      "layer_height_mm": null,
      "min_wall_mm": 0.5,
      "max_size": "常见 1000×600×500 mm，视机床",
      "cost_level": "中高",
      "lead_time": "3–10 天（视批量与工序）",
      "materials": [
        "mat-alu-6061-t6",
        "mat-alu-7075-t6",
        "mat-alu-adc12",
        "mat-alu-alsi10mg",
        "mat-ti-tc4",
        "mat-steel-42crmo",
        "mat-steel-40crnimoa",
        "mat-steel-sus304",
        "mat-steel-440c",
        "mat-mg-az91d",
        "mat-peek-450g",
        "mat-pps-gf40",
        "mat-pa66",
        "mat-pa12",
        "mat-pc-abs",
        "mat-pom",
        "mat-abs-fdm",
        "mat-uhmwpe",
        "mat-cfrp-t300",
        "mat-gfrp"
      ]
    },
    "forms": [
      { "form": "板材", "spec": "按图纸下料", "note": "铣外形、型腔、孔系" },
      { "form": "棒材", "spec": "按图纸下料", "note": "车轴、法兰、接头" },
      { "form": "管材", "spec": "按图纸下料", "note": "管端、槽、孔加工" },
      { "form": "型材", "spec": "按图纸下料", "note": "框架件二次加工" },
      { "form": "定制件", "spec": "3/4/5 轴", "note": "复杂曲面与薄壁件" }
    ],
    "applications": [
      "关节连接板",
      "电机安装座",
      "法兰与轴类",
      "夹具/工装",
      "碳纤维板切割与钻孔"
    ],
    "pros": "精度高、材料范围广、表面质量好、可小批量；尺寸一致性好。",
    "cons": "复杂内腔/深孔受限；材料利用率低；单价高；需编程、夹具与后处理。",
    "notes": "最通用的精密加工方式。适合金属、工程塑料和碳纤维板的二次加工；公差与表面按报价单确认，薄壁件和钛合金要单独评估变形与刀具。",
    "suppliers": [
      {
        "supplier_id": "sup-24b5c3dd",
        "role": "CNC/车铣",
        "note": "价格低，精度自述 0.05 mm；交期要天天催，适合精度不敏感的件"
      },
      {
        "supplier_id": "sup-ceb0f46c",
        "role": "激光切管",
        "note": "可激光切铝管，材料需自备；适合管件下料"
      },
      {
        "supplier_id": "sup-5e0c4763",
        "role": "激光切割",
        "note": "不做表面处理，公开反馈激光切割首选、价格低"
      }
    ]
  },
  {
    "id": "proc-sls",
    "category": "process",
    "group": "process",
    "group_label": "加工工艺",
    "family": "additive",
    "family_label": "增材制造",
    "name": "3D 打印 SLS",
    "name_en": "Selective laser sintering (SLS)",
    "model": "SLS",
    "title": "3D 打印 SLS（选择性激光烧结）",
    "aliases": ["SLS", "选择性激光烧结", "激光烧结", "尼龙打印", "粉末床"],
    "url": "https://formlabs.com/3d-printers/fuse-1/",
    "sources": [
      {
        "url": "https://formlabs.com/3d-printers/fuse-1/",
        "kind": "reference",
        "checked_on": "2026-11-02"
      },
      {
        "url": "https://www.protolabs.com/services/3d-printing/",
        "kind": "reference",
        "checked_on": "2026-11-02"
      }
    ],
    "source_tier": "B",
    "verified": 0,
    "last_checked": "2026-11-02",
    "origin": "Formlabs / Protolabs 公开 SLS 能力页整理（2026-11-02）；粉末牌号与机台影响数值",
    "specs": {
      "tolerance_mm": 0.3,
      "tolerance_note": "常见 ±0.3 mm 或 ±0.3%，视尺寸与摆放方向",
      "surface_ra_um": 10,
      "layer_height_mm": 0.1,
      "min_wall_mm": 0.8,
      "max_size": "常见 300×300×300 mm，工业机更大",
      "cost_level": "中",
      "lead_time": "3–7 天",
      "materials": ["mat-pa12"]
    },
    "forms": [
      { "form": "粉末", "spec": "PA12/PA11 为主", "note": "未烧结粉末可部分回收" },
      { "form": "定制件", "spec": "无支撑成型", "note": "复杂内腔、点阵、小批量" }
    ],
    "applications": [
      "复杂支架",
      "外壳/罩壳",
      "夹具/工装",
      "点阵/轻量化结构",
      "小批量功能件"
    ],
    "pros": "无需支撑、复杂几何自由度高、小批量经济、各向异性小于 FDM。",
    "cons": "表面粗糙、尺寸精度低于 CNC、材料选择有限；粉末回收比例影响性能。",
    "notes": "粉末床激光烧结。适合 PA12/PA11 类尼龙，做复杂支架、外壳和小批量功能件；精度和表面不如 CNC，装配面通常还要二次加工。PEEK 等高温粉末需专用高温机台，不在本表材料清单内。",
    "suppliers": []
  },
  {
    "id": "proc-fdm",
    "category": "process",
    "group": "process",
    "group_label": "加工工艺",
    "family": "additive",
    "family_label": "增材制造",
    "name": "3D 打印 FDM",
    "name_en": "Fused deposition modeling (FDM)",
    "model": "FDM",
    "title": "3D 打印 FDM（熔融沉积）",
    "aliases": ["FDM", "FFF", "熔融沉积", "挤出打印", "线材打印"],
    "url": "https://www.stratasys.com/en/guide-to-3d-printing/technologies-and-materials/fdm-technology/",
    "sources": [
      {
        "url": "https://www.stratasys.com/en/guide-to-3d-printing/technologies-and-materials/fdm-technology/",
        "kind": "reference",
        "checked_on": "2026-11-02"
      },
      {
        "url": "https://www.protolabs.com/services/3d-printing/",
        "kind": "reference",
        "checked_on": "2026-11-02"
      }
    ],
    "source_tier": "B",
    "verified": 0,
    "last_checked": "2026-11-02",
    "origin": "Stratasys / Protolabs 公开 FDM 能力页整理（2026-11-02）；消费机与工业机差异大",
    "specs": {
      "tolerance_mm": 0.3,
      "tolerance_note": "常见 ±0.2–0.5 mm，视机台、材料与摆放方向",
      "surface_ra_um": 15,
      "layer_height_mm": 0.2,
      "min_wall_mm": 0.8,
      "max_size": "常见 300×300×300 mm，工业机更大",
      "cost_level": "低",
      "lead_time": "1–3 天",
      "materials": [
        "mat-pa12",
        "mat-pa66",
        "mat-pla",
        "mat-pla-cf",
        "mat-petg",
        "mat-abs-fdm",
        "mat-tpu"
      ]
    },
    "forms": [
      { "form": "线材", "spec": "1.75/2.85 mm", "note": "PLA/PETG/ABS/PA/PA-CF 等" },
      { "form": "定制件", "spec": "逐层挤出", "note": "需支撑；层间强度弱于层内" }
    ],
    "applications": [
      "原型验证",
      "夹具/工装",
      "外壳/非承力件",
      "快速迭代",
      "大尺寸低精度件"
    ],
    "pros": "便宜快、材料广、设备普及；可打印连续纤维/高温材料（高端机）。",
    "cons": "各向异性明显、层间强度低、表面有纹路、精度低；长丝需干燥。",
    "notes": "熔融沉积打印。适合原型、夹具和外壳；层间强度明显低于层内，承力件要按打印方向评估。PEEK 等高温材料需要高温腔体机型。",
    "suppliers": []
  },
  {
    "id": "proc-injection",
    "category": "process",
    "group": "process",
    "group_label": "加工工艺",
    "family": "molding",
    "family_label": "成型",
    "name": "注塑成型",
    "name_en": "Injection molding",
    "model": "注塑",
    "title": "注塑成型",
    "aliases": ["注塑", "注射成型", "模具成型", "LSR 注塑"],
    "url": "https://www.protolabs.com/services/injection-molding/",
    "sources": [
      {
        "url": "https://www.protolabs.com/services/injection-molding/",
        "kind": "reference",
        "checked_on": "2026-11-02"
      }
    ],
    "source_tier": "B",
    "verified": 0,
    "last_checked": "2026-11-02",
    "origin": "Protolabs 公开注塑能力页整理（2026-11-02）；模具与批量决定实际单价",
    "specs": {
      "tolerance_mm": 0.1,
      "tolerance_note": "常见 ±0.05–0.2 mm，视材料收缩率与模具精度",
      "surface_ra_um": 1.6,
      "layer_height_mm": null,
      "min_wall_mm": 1.0,
      "max_size": "视模具，常见 < 500 mm",
      "cost_level": "视批量",
      "lead_time": "开模 2–6 周；量产 1–3 周",
      "materials": [
        "mat-peek-450g",
        "mat-pps-gf40",
        "mat-pa66",
        "mat-pa12",
        "mat-pc-abs",
        "mat-pom",
        "mat-abs-fdm",
        "mat-silicone-vmq",
        "mat-epdm",
        "mat-tpu"
      ]
    },
    "forms": [
      { "form": "粒料", "spec": "热塑性塑料", "note": "需干燥与料筒温度曲线" },
      { "form": "液体", "spec": "LSR 液态硅胶", "note": "双组分计量混合" },
      { "form": "定制件", "spec": "钢模/铝模", "note": "拔模角、壁厚、浇口设计决定良率" }
    ],
    "applications": [
      "齿轮/滑轮",
      "外壳/端盖",
      "连接器",
      "密封件（LSR）",
      "批量结构件"
    ],
    "pros": "批量单价低、一致性好、表面好、可做复杂结构；材料选择多。",
    "cons": "开模费高、设计变更贵；壁厚/拔模/浇口限制；小批量不划算。",
    "notes": "批量塑料件的首选。开模后单件成本低、一致性好；小批量或频繁改结构时不划算。PEEK、PPS、PA 和液态硅胶都能注塑，但工艺窗口差别很大。",
    "suppliers": []
  },
  {
    "id": "proc-pultrusion",
    "category": "process",
    "group": "process",
    "group_label": "加工工艺",
    "family": "composite",
    "family_label": "复合材料成型",
    "name": "拉挤成型",
    "name_en": "Pultrusion",
    "model": "Pultrusion",
    "title": "拉挤成型（碳纤维管/棒/型材）",
    "aliases": ["拉挤", "Pultrusion", "碳管拉挤", "连续成型"],
    "url": "https://www.strongwell.com/the-pultrusion-process/",
    "sources": [
      {
        "url": "https://www.strongwell.com/the-pultrusion-process/",
        "kind": "process",
        "checked_on": "2026-11-02"
      }
    ],
    "source_tier": "B",
    "verified": 0,
    "last_checked": "2026-11-02",
    "origin": "Strongwell 拉挤工艺公开资料整理（2026-11-02）；碳纤维拉挤参数以供应商为准",
    "specs": {
      "tolerance_mm": 0.3,
      "tolerance_note": "常见 ±0.2–0.5 mm，视截面与模具",
      "surface_ra_um": 3.2,
      "layer_height_mm": null,
      "min_wall_mm": 0.8,
      "max_size": "等截面连续生产，长度按卷/根",
      "cost_level": "中",
      "lead_time": "2–4 周（含开模/排产）",
      "materials": ["mat-cfrp-t300", "mat-gfrp"]
    },
    "forms": [
      { "form": "管材", "spec": "圆管/方管", "note": "连续拉挤，长度可定制" },
      { "form": "棒材", "spec": "圆棒/异形棒", "note": "高轴向强度" },
      { "form": "型材", "spec": "等截面异型", "note": "需开拉挤模" }
    ],
    "applications": [
      "碳杆",
      "碳方管",
      "机器人连杆",
      "框架型材",
      "无人机管件"
    ],
    "pros": "连续生产、纤维体积分数高、轴向强度/刚度高；成本低于铺层/热压罐。",
    "cons": "只能做等截面；横向强度和层间强度低；表面富树脂；弯曲/扭转性能一般。",
    "notes": "连续拉挤成型，适合碳纤维圆管、方管、棒和等截面型材。轴向性能强、成本低于铺层工艺；只能做等截面，连接处通常要加金属接头或胶接。",
    "suppliers": []
  },
  {
    "id": "proc-die-casting",
    "category": "process",
    "group": "process",
    "group_label": "加工工艺",
    "family": "casting",
    "family_label": "压铸",
    "name": "压铸（高压）",
    "name_en": "High-pressure die casting (HPDC)",
    "model": "HPDC",
    "title": "压铸（铝合金/镁合金）",
    "aliases": ["压铸", "高压压铸", "Die casting", "HPDC", "ADC12 压铸", "镁合金压铸"],
    "url": "https://en.wikipedia.org/wiki/Die_casting",
    "sources": [
      {
        "url": "https://en.wikipedia.org/wiki/Die_casting",
        "kind": "process",
        "checked_on": "2026-11-02"
      }
    ],
    "source_tier": "B",
    "verified": 0,
    "last_checked": "2026-11-02",
    "origin": "高压压铸公开资料整理（2026-11-02）；公差、壁厚与交期随模具、合金和批量变化",
    "specs": {
      "tolerance_mm": 0.1,
      "tolerance_note": "常见 ±0.1 mm，视尺寸与模具；配合面通常还要 CNC 精加工",
      "surface_ra_um": 3.2,
      "layer_height_mm": null,
      "min_wall_mm": 1.0,
      "max_size": "常见 ≤600 mm，视锁模力与模具",
      "cost_level": "低-中（批量）",
      "lead_time": "开模 12–20 天；量产 2–4 周",
      "materials": ["mat-alu-adc12", "mat-mg-az91d"]
    },
    "forms": [
      { "form": "定制件", "spec": "钢模高压压铸", "note": "壁厚均匀、拔模角与浇口设计决定良率" },
      { "form": "定制件", "spec": "后加工", "note": "配合面、螺纹孔和密封面通常需 CNC 二次加工" }
    ],
    "applications": [
      "电机端盖",
      "减速器壳体",
      "传感器支架",
      "散热外壳",
      "批量结构件"
    ],
    "pros": "批量单价低、尺寸一致、表面好、可做薄壁复杂形状；铝合金/镁合金都能压。",
    "cons": "开模费高、小批量不划算；气孔与缩孔风险；壁厚/拔模/浇口限制；后加工和表面处理另算。",
    "notes": "批量铝合金/镁合金件的首选成型方式。开模后单件成本低、一致性好；模具费高，结构变更贵，小批量应先用 CNC 或 3D 打印验证。",
    "suppliers": []
  },
  {
    "id": "proc-slm",
    "category": "process",
    "group": "process",
    "group_label": "加工工艺",
    "family": "additive",
    "family_label": "增材制造",
    "name": "3D 打印 SLM",
    "name_en": "Selective laser melting (SLM)",
    "model": "SLM",
    "title": "3D 打印 SLM（金属激光熔化）",
    "aliases": ["SLM", "金属 3D 打印", "激光熔化", "选区激光熔化", "DMLS"],
    "url": "https://en.wikipedia.org/wiki/Selective_laser_melting",
    "sources": [
      {
        "url": "https://en.wikipedia.org/wiki/Selective_laser_melting",
        "kind": "process",
        "checked_on": "2026-11-02"
      },
      {
        "url": "https://www.xometry.asia/",
        "kind": "reference",
        "checked_on": "2026-11-02"
      }
    ],
    "source_tier": "B",
    "verified": 0,
    "last_checked": "2026-11-02",
    "origin": "SLM/DMLS 公开能力资料整理（2026-11-02）；机台、粉末牌号与摆放方向影响实际数值",
    "specs": {
      "tolerance_mm": 0.1,
      "tolerance_note": "常见 ±0.1 mm，视尺寸与摆放方向；配合面通常要 CNC 后加工",
      "surface_ra_um": 8,
      "layer_height_mm": 0.03,
      "min_wall_mm": 0.4,
      "max_size": "常见 250×250×300 mm；工业机可达 380 mm 级",
      "cost_level": "高",
      "lead_time": "5–10 天",
      "materials": ["mat-ti-tc4", "mat-alu-alsi10mg"]
    },
    "forms": [
      { "form": "粉末", "spec": "TC4 / AlSi10Mg 等", "note": "需专用机台与粉末管理；未熔粉末可回收" },
      { "form": "定制件", "spec": "逐层激光熔化", "note": "复杂内腔、点阵、轻量化金属件" }
    ],
    "applications": [
      "钛合金轻量化接头",
      "点阵/拓扑优化结构",
      "小批量金属功能件",
      "随形冷却流道",
      "定制夹具"
    ],
    "pros": "复杂几何自由度高、可做点阵和内部流道、材料利用率高；钛合金/铝合金都能成型。",
    "cons": "设备和粉末成本高、单件贵；表面粗糙、需支撑和后处理；残余应力与各向异性要评估。",
    "notes": "金属粉末床激光熔化。适合钛合金和铝合金的复杂轻量化件、点阵结构与随形流道；单价高，通常只在小批量或传统加工做不出来的形状上使用。",
    "suppliers": []
  },
  {
    "id": "proc-sla",
    "category": "process",
    "group": "process",
    "group_label": "加工工艺",
    "family": "additive",
    "family_label": "增材制造",
    "name": "3D 打印 SLA",
    "name_en": "Stereolithography (SLA)",
    "model": "SLA",
    "title": "3D 打印 SLA（光固化）",
    "aliases": ["SLA", "DLP", "LCD", "光固化", "立体光刻", "树脂打印"],
    "url": "https://en.wikipedia.org/wiki/Stereolithography",
    "sources": [
      {
        "url": "https://en.wikipedia.org/wiki/Stereolithography",
        "kind": "process",
        "checked_on": "2026-11-02"
      },
      {
        "url": "https://formlabs.com/products/materials/",
        "kind": "reference",
        "checked_on": "2026-11-02"
      },
      {
        "url": "https://formlabs3d.cn/3d-printers/form-4l/",
        "kind": "reference",
        "checked_on": "2026-11-02"
      }
    ],
    "source_tier": "B",
    "verified": 0,
    "last_checked": "2026-11-02",
    "origin": "SLA/DLP 公开能力资料 + Formlabs 树脂/机型数据整理（2026-11-02）；机台分辨率与树脂牌号影响实际数值",
    "specs": {
      "tolerance_mm": 0.2,
      "tolerance_note": "常见 ±0.2 mm，视机台分辨率、树脂收缩与摆放方向",
      "surface_ra_um": 3.2,
      "layer_height_mm": 0.05,
      "min_wall_mm": 0.5,
      "max_size": "常见 145×145×185 mm；大幅面机型（Form 4L）353×196×350 mm",
      "cost_level": "中高",
      "lead_time": "3–7 天",
      "materials": ["mat-photopolymer"]
    },
    "forms": [
      { "form": "液体", "spec": "405 nm 光敏树脂", "note": "需避光保存；不同树脂性能跨度大" },
      { "form": "定制件", "spec": "光固化成型", "note": "高细节、透明件、小批量精密件" }
    ],
    "applications": [
      "高细节手板",
      "透明/半透明件",
      "外观验证模型",
      "精密夹具",
      "小批量注塑验证件"
    ],
    "pros": "细节和表面质量最好、尺寸精度高、可做透明件；小批量交付快。",
    "cons": "树脂脆、耐热低；后处理（清洗/二次固化）繁琐；树脂和废液有气味与环保要求；大件成本高。",
    "notes": "光固化 3D 打印。细节和表面质量优于 FDM/SLS，适合手板、透明件和精密夹具；材料脆、耐热约 60°C，不能直接替代工程塑料承力件。",
    "suppliers": []
  },
  {
    "id": "proc-layup",
    "category": "process",
    "group": "process",
    "group_label": "加工工艺",
    "family": "composite",
    "family_label": "复合材料成型",
    "name": "铺层/缠绕成型",
    "name_en": "Hand layup / filament winding",
    "model": "Layup/Winding",
    "title": "铺层/缠绕成型（碳纤维/玻纤）",
    "aliases": ["铺层", "手糊", "缠绕", "Filament winding", "Layup", "预浸料成型"],
    "url": "https://en.wikipedia.org/wiki/Filament_winding",
    "sources": [
      {
        "url": "https://en.wikipedia.org/wiki/Filament_winding",
        "kind": "process",
        "checked_on": "2026-11-02"
      },
      {
        "url": "https://en.wikipedia.org/wiki/Composite_material",
        "kind": "reference",
        "checked_on": "2026-11-02"
      }
    ],
    "source_tier": "B",
    "verified": 0,
    "last_checked": "2026-11-02",
    "origin": "铺层/缠绕工艺公开资料整理（2026-11-02）；铺层方向、树脂体系和固化方式决定最终性能",
    "specs": {
      "tolerance_mm": 0.5,
      "tolerance_note": "常见 ±0.5 mm，视模具与后加工；配合面通常要 CNC 修整",
      "surface_ra_um": 3.2,
      "layer_height_mm": null,
      "min_wall_mm": 0.8,
      "max_size": "长度可达数米；受芯模/缠绕机行程限制",
      "cost_level": "中高",
      "lead_time": "7–20 天（含模具/固化）",
      "materials": ["mat-cfrp-t300", "mat-gfrp"]
    },
    "forms": [
      { "form": "板材", "spec": "预浸料/织物层压", "note": "铺层方向决定强度与刚度" },
      { "form": "管材", "spec": "缠绕成型", "note": "圆管/锥管，纤维沿主应力方向铺放" },
      { "form": "型材", "spec": "模压/层压", "note": "异形件需模具" },
      { "form": "定制件", "spec": "手糊/真空袋压", "note": "小批量、大尺寸异形壳体" }
    ],
    "applications": [
      "机械臂连杆",
      "无人机机架",
      "管件/压力容器",
      "异形壳体",
      "小批量复材件"
    ],
    "pros": "铺层方向可按受力设计、纤维体积分数高、适合大尺寸和异形件；模具成本低于热压罐。",
    "cons": "人工依赖大、批次一致性不如拉挤/注塑；层间强度低、易分层；固化周期长，后加工粉尘需防护。",
    "notes": "铺层和缠绕是复材的通用成型方式。适合大尺寸、异形或受力方向明确的碳纤维/玻纤件；一致性依赖工艺控制，承力件要做铺层设计和验证。",
    "suppliers": []
  }
]
